Repository: Overcastly-AI/Hunting-appeal

File: data/materials/composites/cfrp_m40j_ud_epoxy_ply.yaml
id: cfrp_m40j_ud_epoxy_ply
name: Carbon/epoxy UD ply, Toray M40J high-modulus (60% Vf)
category: composites
generic: false
trade_names:
- Toray TORAYCA M40J
supplier_examples:
- ACP Composites (special order)
- Rock West Composites (HM tubes)
- Toray distributors (MOQ)
properties:
  density_kg_m3: 1600
  E1_mpa: 230000
  E2_mpa: 7000
  G12_mpa: 4500
  nu12: 0.3
  Xt_mpa: 2450
  Xc_mpa: 1270
  Yt_mpa: 59
  Yc_mpa: 180
  S_mpa: 78
  ilss_mpa: 78
  ply_thickness_mm: 0.125
  fiber_volume_fraction: 0.6
confidence: datasheet
sources:
- 'Toray M40J technical data sheet (CFA-014): composite tensile 2450 MPa, modulus 230 GPa (approx.), compressive
  1270 MPa, ILSS 78 MPa'
- CMH-17 HM carbon/epoxy typical transverse values
cost_usd:
  value: 180
  per: kg
notes: E1/Xt/Xc/ILSS per Toray datasheet (approx.); E2, G12, Yt, Yc are ESTIMATES. ~70% stiffer than T700 at lower
  strain-to-failure (~1.0%) - more brittle under impact/rock strikes. Use for stiffness-critical stays only with
  a woven or T700 overwrap.

File: data/materials/composites/cfrp_plate_0_90_woven.yaml
id: cfrp_plate_0_90_woven
name: Carbon/epoxy plate, 3K twill 0/90
category: composites
generic: true
trade_names:
- DragonPlate EconoPlate / Rock West 0/90 plate (class)
supplier_examples:
- DragonPlate
- Rock West Composites
- CarbonFiberGear
properties:
  density_kg_m3: 1500
  E1_mpa: 55000
  E2_mpa: 55000
  G12_mpa: 4000
  nu12: 0.05
  Xt_mpa: 580
  Xc_mpa: 500
  Yt_mpa: 580
  Yc_mpa: 500
  S_mpa: 90
  modulus_at_45deg_mpa: 14000
  bearing_strength_mpa: 450
  thickness_typical_mm: 2.0
confidence: estimate
sources:
- DragonPlate/Rock West plate specs (typical)
- CMH-17 T300 3K weave data (see cfrp_t300_3k_woven_epoxy_ply)
cost_usd:
  value: 250
  per: m2
notes: ESTIMATE. Stiff and strong along 0/90 but only ~25% of that at 45 deg - orient fibers along the load path.
  Cheapest carbon plate; good for framesheet stiffeners and the load shelf.

File: data/materials/composites/cfrp_plate_pm45.yaml
id: cfrp_plate_pm45
name: Carbon/epoxy plate, ±45
category: composites
generic: true
trade_names:
- DragonPlate ±45 plate (class)
supplier_examples:
- DragonPlate
- Rock West Composites
properties:
  density_kg_m3: 1550
  youngs_modulus_mpa: 17000
  shear_modulus_mpa: 28000
  poisson: 0.7
  ultimate_strength_mpa: 180
  shear_strength_mpa: 300
  thickness_typical_mm: 2.0
confidence: estimate
sources:
- CLT estimate from cfrp_t700_ud_epoxy_ply rotated ±45
- DragonPlate product notes
cost_usd:
  value: 350
  per: m2
notes: ESTIMATE. Torsion/shear webs (e.g. hipbelt-pivot torsion plate, frame cross-brace shear panel). Weak and
  compliant in axial tension.

File: data/materials/composites/cfrp_plate_quasi_iso.yaml
id: cfrp_plate_quasi_iso
name: Carbon/epoxy plate, quasi-isotropic (0/±45/90)
category: composites
generic: true
trade_names:
- DragonPlate quasi-isotropic plate
- Rock West quasi-iso plate (class)
supplier_examples:
- DragonPlate
- Rock West Composites
properties:
  density_kg_m3: 1550
  youngs_modulus_mpa: 45000
  shear_modulus_mpa: 17000
  poisson: 0.3
  ultimate_strength_mpa: 550
  compressive_strength_mpa: 450
  bearing_strength_mpa: 500
  thickness_typical_mm: 3.0
confidence: estimate
sources:
- DragonPlate / Rock West plate specification pages (typical)
- CLT estimate from cfrp_t700_ud_epoxy_ply
cost_usd:
  value: 350
  per: m2
notes: 'ESTIMATE. Pick for frame nodes/gussets and load-lifter plates: same stiffness in every direction, best bearing
  (bolt/pin) strength. Cut with carbide or diamond tooling, wet, with a dust mask (carbon dust is conductive and
  an irritant). Cost for ~3 mm.'

File: data/materials/composites/cfrp_pultruded_rod_tube.yaml
id: cfrp_pultruded_rod_tube
name: Pultruded carbon rod/tube, standard modulus, all-0 deg
category: composites
generic: true
trade_names: []
supplier_examples:
- Rock West Composites
- Goodwinds
- DragonPlate
- CST Composites
properties:
  density_kg_m3: 1550
  E1_mpa: 125000
  E2_mpa: 7000
  G12_mpa: 4000
  nu12: 0.3
  Xt_mpa: 2000
  Xc_mpa: 1200
  Yt_mpa: 40
  Yc_mpa: 140
  S_mpa: 50
  fiber_volume_fraction: 0.62
confidence: estimate
sources:
- Rock West Composites pultruded rod/tube product pages (flexural modulus ~18-20 Msi, tensile ~2,000 MPa)
- Goodwinds pultruded carbon tube data
cost_usd:
  value: 8
  per: m
notes: 'ESTIMATE representing mid-range supplier values; transverse/shear properties assumed for vinyl-ester/epoxy
  matrix. All fibers axial: very weak in hoop and torsion - prone to longitudinal splitting at holes, clamps and
  bends. Fine for straight compression struts/frame-sheet stiffeners; not for bent stays or pinned joints without
  a woven overwrap. Cost for ~8 mm rod.'

File: data/materials/composites/cfrp_rollwrapped_tube.yaml
id: cfrp_rollwrapped_tube
name: Roll-wrapped carbon/epoxy tube, standard modulus (off-the-shelf)
category: composites
generic: true
trade_names:
- Rock West Composites roll-wrapped tubing
- DragonPlate tubes
- Clearwater Composites tubes (class)
supplier_examples:
- Rock West Composites
- DragonPlate
- Clearwater Composites
- CST Composites
properties:
  density_kg_m3: 1550
  youngs_modulus_mpa: 75000
  shear_modulus_mpa: 12000
  ultimate_strength_mpa: 650
  compressive_strength_mpa: 450
  shear_strength_mpa: 90
  fiber_volume_fraction: 0.58
  layup: UD 0 deg core with 3K woven/±45 inner and outer wraps (vendor-specific)
confidence: estimate
sources:
- Rock West Composites roll-wrapped tube product pages / technical notes (standard-modulus, 0/90 woven + UD)
- DragonPlate tube specification pages
- Laminate estimate from cfrp_t700_ud_epoxy_ply + cfrp_t300_3k_woven_epoxy_ply by CLT (~60% 0 deg, 40% woven)
cost_usd:
  value: 30
  per: m
notes: 'ESTIMATE of effective axial properties; actual depends on the vendor''s layup - ask for it and model with
  composite_tube(od, layup, ply id) in FEA. Unlike pultruded, the woven/±45 wraps give hoop and torsion strength:
  the right stock for straight frame members bonded into nodes. Cannot be bent; frame geometry = straight tubes
  + bonded nodes. Cost for ~12-16 mm OD. Validate with a 3-point bend coupon from each batch.'

File: data/materials/composites/cfrp_t300_3k_woven_epoxy_ply.yaml
id: cfrp_t300_3k_woven_epoxy_ply
name: Carbon/epoxy woven ply, T300 3K 2x2 twill ~200 gsm (Vf ~50%)
category: composites
generic: true
trade_names:
- Toray T300 3K
- Hexcel/Toray 3K twill prepreg or wet-layup fabric
supplier_examples:
- Rock West Composites
- Fibre Glast
- ACP Composites
- DragonPlate (finished sheet/tube)
properties:
  density_kg_m3: 1500
  E1_mpa: 58000
  E2_mpa: 58000
  G12_mpa: 4000
  nu12: 0.05
  Xt_mpa: 600
  Xc_mpa: 570
  Yt_mpa: 600
  Yc_mpa: 570
  S_mpa: 90
  ply_thickness_mm: 0.22
  fiber_volume_fraction: 0.5
confidence: handbook
sources:
- CMH-17 (MIL-HDBK-17-2F) T300 3K plain/twill weave epoxy data sets
- Toray T300 data sheet (fiber)
- Rock West / DragonPlate published laminate properties
cost_usd:
  value: 45
  per: m2
notes: 'Balanced fabric: E1=E2, Xt=Yt. Values are typical room-temp dry for prepreg; wet-layup at ~40-45% Vf gives
  ~15-20% lower stiffness/strength. Used as outer ply on stays/tubes for hoop strength, abrasion and impact. Clear-coat
  gloss glints: specify matte finish or paint.'

File: data/materials/composites/cfrp_t700_ud_epoxy_ply.yaml
id: cfrp_t700_ud_epoxy_ply
name: Carbon/epoxy UD prepreg ply, Toray T700S (60% Vf)
category: composites
generic: false
trade_names:
- Toray TORAYCA T700S-12K
- typical 120-150 gsm FAW UD prepreg (e.g. 250F/2510 resin systems)
supplier_examples:
- Rock West Composites (prepreg rolls)
- ACP Composites
- Composite Envisions
properties:
  density_kg_m3: 1580
  E1_mpa: 135000
  E2_mpa: 8800
  G12_mpa: 4500
  nu12: 0.3
  Xt_mpa: 2550
  Xc_mpa: 1470
  Yt_mpa: 69
  Yc_mpa: 200
  S_mpa: 90
  ilss_mpa: 90
  ply_thickness_mm: 0.125
  fiber_volume_fraction: 0.6
confidence: datasheet
sources:
- 'Toray T700S technical data sheet (CFA-005): composite 0 deg tensile 2550 MPa, modulus 135 GPa, compressive 1470
  MPa, 90 deg tensile 69 MPa, ILSS 90 MPa (2500 resin, Vf 60%)'
- CMH-17 Vol. 2 (generic T700/epoxy) for E2, G12, Yc
cost_usd:
  value: 70
  per: kg
notes: E1, Xt, Xc, Yt, ILSS from Toray datasheet. E2, G12, nu12, Yc are ESTIMATES (typical T700/epoxy, CMH-17 class).
  S_mpa approximated by ILSS. Cured ply thickness 0.125 mm for ~125 gsm FAW; scale for other FAW. Room-temp dry
  values; apply ~0.8 knockdown for hot/wet and ~0.6 for open-hole/impact on stays.

File: data/materials/composites/gfrp_eglass_ud_epoxy_ply.yaml
id: gfrp_eglass_ud_epoxy_ply
name: E-glass/epoxy UD ply (Scotchply 1002 class, Vf ~45%)
category: composites
generic: true
trade_names:
- 3M Scotchply 1002 (reference data set)
supplier_examples:
- Fibre Glast
- ACP Composites
- McMaster-Carr (G10/FR4 sheet as woven alternative)
properties:
  density_kg_m3: 1800
  E1_mpa: 38600
  E2_mpa: 8270
  G12_mpa: 4140
  nu12: 0.26
  Xt_mpa: 1062
  Xc_mpa: 610
  Yt_mpa: 31
  Yc_mpa: 118
  S_mpa: 72
  ply_thickness_mm: 0.125
  fiber_volume_fraction: 0.45
confidence: handbook
sources:
- Tsai & Hahn, Introduction to Composite Materials (1980), Table 1.7 (Scotchply 1002)
- Daniel & Ishai, Engineering Mechanics of Composite Materials, Table A.4
cost_usd:
  value: 20
  per: kg
notes: Cheap, tough, high strain-to-failure (~2.8%); ~3.5x more compliant than carbon. Good for flexible framesheet
  ribs, hipbelt wing stiffeners and as a sacrificial outer ply. Radar/IR neutral.
